Repository: Hj1308/Raman-analysis

# Raman Spectrum Analyzer 🔬

A Python application for quantitative analysis of Raman spectra of **graphene and graphene-like (sp² carbon) materials**, with robust support for **doped and disordered graphene** (N-doped, B-doped, amorphous carbon).

## Features

- **Baseline correction** — Asymmetric Least Squares (ALS) algorithm
- **Peak fitting** — Lorentzian (D, G, D') and Pseudo-Voigt (D+G) using pure `scipy` (no `lmfit` required)
- **Adaptive G-band fitting** — automatically locates the true G peak position before fitting; handles doped samples where G is near or above 1600 cm⁻¹
- **G+D′ deconvolution** — dual-Lorentzian separation of overlapping G and D′ bands in disordered/doped graphene
- **Quantitative analysis** — I_D/I_G, I_2D/I_G, I_D′/I_G, I_D/I_D′ ratios
- **Defect characterization** — defect inter-distance L_D, disorder stage, defect type classification
- **Layer number estimation** — from I_2D/I_G ratio
- **Publication-quality plots** — 4 plots per spectrum (300 dpi)
- **Batch processing** — analyze entire folders at once
- **CSV + text reports** — structured output for all parameters

## Peak Windows (532 nm laser)

| Peak | Search Range (cm⁻¹) | Fit Window | Line Shape | Physical Origin |
|------|---------------------|------------|------------|-----------------|
| D    | 1270–1450 | fixed | Lorentzian | Breathing mode, requires defect |
| G    | 1540–1680 (search) | adaptive ±50 cm⁻¹ around detected peak | Lorentzian | E₂g phonon, all sp² carbon |
| D′   | 1610–1680 (standalone) or deconvolved from G | Lorentzian | Intravalley defect-induced |
| 2D   | 2580–2780 | fixed | Lorentzian (or dual) | Second order of D, always active |
| D+G  | 2850–2960 | fixed | Pseudo-Voigt | Combination band |

> **G-band strategy for doped / disordered samples:** the fitter first locates the true G peak via `find_peaks` in 1540–1680 cm⁻¹, then builds a ±50 cm⁻¹ adaptive window. If the single-Lorentzian R² < 0.60 (overlapping G+D′), a dual-Lorentzian deconvolution is performed automatically. The D′ component from deconvolution is stored in `PeakResult.deconv_partner` and promoted to the `D_prime` result slot if it outperforms the standalone fit.

> Peak positions shift with laser wavelength (dispersive peaks: D shifts ~53 cm⁻¹/eV, 2D shifts ~106 cm⁻¹/eV).

## Usage

```bash

# Single file (532 nm laser)
python main.py --file spectrum.txt --laser 532

# Single file with custom output directory
python main.py --file spectrum.txt --laser 633 --output ./my_results/

# Batch mode — analyze all .txt/.csv files in a folder
python main.py --folder ./spectra/ --laser 785 --batch
```

## Input File Format

Plain text or CSV with two columns (wavenumber, intensity):
```

# Optional comment lines
1000.0   120.5
1001.0   122.3
...
```

Excel (`.xlsx`) files are also supported: wavenumber in column B, intensity in column C, data starting from row 4.

## Output

For each spectrum, the analyzer generates:
- `*_baseline.png` — raw spectrum + ALS baseline overlay
- `*_peaks.png` — fitted peaks on corrected spectrum
- `*_individual.png` — individual peak fits with residuals
- `*_ratios.png` — intensity ratio bar chart
- `*_report.txt` — full text report
- `raman_results.csv` — all parameters in one CSV (batch-compatible)

## PeakResult Fields

Each fitted peak is returned as a `PeakResult` dataclass:

| Field | Type | Description |
|-------|------|-------------|
| `center` | float | Peak position (cm⁻¹) |
| `amplitude` | float | Peak height (a.u.) |
| `fwhm` | float | Full width at half maximum (cm⁻¹) |
| `area` | float | Integrated area |
| `r_squared` | float | Goodness of fit |
| `found` | bool | True if R² > 0.60 |
| `is_deconvolved` | bool | True when G was separated from D′ by dual-Lorentzian |
| `deconv_partner` | PeakResult | D′ component extracted during G deconvolution |
| `is_split_2D` | bool | True when 2D was fitted with dual-Lorentzian (bilayer) |

## Scientific References

- Ferrari & Robertson (2001) *Phys. Rev. B* **64**, 075414 — disorder stage classification
- Lucchese et al. (2010) *Carbon* **48**, 1592 — L_D formula from I_D/I_G
- Ferrari & Basko (2013) *Nature Nanotechnology* **8**, 235 — peak conventions & line shapes
- Eckmann et al. (2012) *Nano Letters* **12**, 3925 — defect type from I_D/I_D′

## Project Structure

```
Raman-analysis/
├── main.py                  ← CLI entry point
├── requirements.txt
├── README.md
├── examples/
│   ├── graphene_test.txt    ← synthetic test spectrum
│   └── generate_test_spectrum.py
├── results/                 ← output directory
└── src/
    ├── __init__.py
    ├── loader.py            ← file reading & preprocessing (txt, csv, xlsx)
    ├── baseline.py          ← ALS baseline correction
    ├── peak_fitter.py       ← adaptive Lorentzian/Pseudo-Voigt fitting + G+D′ deconvolution
    ├── analyzer.py          ← ratio calculations & defect analysis
    ├── plotter.py           ← matplotlib visualization (300 dpi)
    └── exporter.py          ← CSV + text report export
```

File: src/knowledge_base.json (part 1 of 2)
{
  "entries": [
    {
      "id": "anusuya2022_s1_adag",
      "citation": {
        "authors": "Anusuya et al.",
        "year": 2022,
        "journal": "FlatChem",
        "volume": null,
        "pages": "100422",
        "doi": "10.1016/j.flatc.2022.100422"
      },
      "material": "GO",
      "metric": "A_D/A_G",
      "measure": "area",
      "value": null,
      "range": [
        null,
        null
      ],
      "conditions": {
        "laser_nm": 633,
        "synthesis": "modified Hummers",
        "substrate": null
      },
      "confidence_level": "strong",
      "notes": "used in defect diagram; L_a=5.8 nm, L_D=7.0 nm from Eq. (7) (see Table 1)",
      "quote": null
    },
    {
      "id": "anusuya2022_s2_adag",
      "citation": {
        "authors": "Anusuya et al.",
        "year": 2022,
        "journal": "FlatChem",
        "volume": null,
        "pages": "100422",
        "doi": "10.1016/j.flatc.2022.100422"
      },
      "material": "rGO (200°C)",
      "metric": "A_D/A_G",
      "measure": "area",
      "value": null,
      "range": [
        null,
        null
      ],
      "conditions": {
        "laser_nm": 633,
        "synthesis": "thermal reduction 200°C",
        "substrate": null
      },
      "confidence_level": "strong",
      "notes": "L_a=4.6 nm, L_D=5.2 nm from Eq. (7) (see Table 1)",
      "quote": null
    },
    {
      "id": "anusuya2022_s3_adag",
      "citation": {
        "authors": "Anusuya et al.",
        "year": 2022,
        "journal": "FlatChem",
        "volume": null,
        "pages": "100422",
        "doi": "10.1016/j.flatc.2022.100422"
      },
      "material": "rGO (300°C)",
      "metric": "A_D/A_G",
      "measure": "area",
      "value": null,
      "range": [
        null,
        null
      ],
      "conditions": {
        "laser_nm": 633,
        "synthesis": "thermal reduction 300°C",
        "substrate": null
      },
      "confidence_level": "strong",
      "notes": "L_a=14.7 nm, L_D=9.4 nm from Eq. (7) (see Table 1)",
      "quote": null
    },
    {
      "id": "anusuya2022_s4_adag",
      "citation": {
        "authors": "Anusuya et al.",
        "year": 2022,
        "journal": "FlatChem",
        "volume": null,
        "pages": "100422",
        "doi": "10.1016/j.flatc.2022.100422"
      },
      "material": "rGO (400°C)",
      "metric": "A_D/A_G",
      "measure": "area",
      "value": null,
      "range": [
        null,
        null
      ],
      "conditions": {
        "laser_nm": 633,
        "synthesis": "thermal reduction 400°C",
        "substrate": null
      },
      "confidence_level": "strong",
      "notes": "L_a=14.7 nm, L_D=16.8 nm from Eq. (7) (see Table 1); largest crystallite area",
      "quote": null
    },
    {
      "id": "anusuya2022_s5_adag",
      "citation": {
        "authors": "Anusuya et al.",
        "year": 2022,
        "journal": "FlatChem",
        "volume": null,
        "pages": "100422",
        "doi": "10.1016/j.flatc.2022.100422"
      },
      "material": "rGO (500°C)",
      "metric": "A_D/A_G",
      "measure": "area",
      "value": null,
      "range": [
        null,
        null
      ],
      "conditions": {
        "laser_nm": 633,
        "synthesis": "thermal reduction 500°C",
        "substrate": null
      },
      "confidence_level": "strong",
      "notes": "L_a=6.2 nm, L_D=32.5 nm from Eq. (7) (see Table 1)",
      "quote": null
    },
    {
      "id": "anusuya2022_fwhmg_s1",
      "citation": {
        "authors": "Anusuya et al.",
        "year": 2022,
        "journal": "FlatChem",
        "volume": null,
        "pages": "100422",
        "doi": "10.1016/j.flatc.2022.100422"
      },
      "material": "GO",
      "metric": "FWHM_G",
      "measure": "fwhm_cm-1",
      "value": null,
      "range": [
        null,
        null
      ],
      "conditions": {
        "laser_nm": 633,
        "synthesis": "modified Hummers",
        "substrate": null
      },
      "confidence_level": "strong",
      "notes": "used as input in defect diagram; exact value not reported numerically",
      "quote": null
    },
    {
      "id": "anusuya2022_la_formula",
      "citation": {
        "authors": "Anusuya et al.",
        "year": 2022,
        "journal": "FlatChem",
        "volume": null,
        "pages": "100422",
        "doi": "10.1016/j.flatc.2022.100422"
      },
      "material": "graphitic materials",
      "metric": "L_a",
      "measure": "length_nm",
      "value": null,
      "range": [
        null,
        null
      ],
      "conditions": {
        "laser_nm": 633,
        "synthesis": null,
        "substrate": null
      },
      "confidence_level": "strong",
      "notes": "Formula: (A_D/A_G) = (560/E_L^4) × (1/L_a) for line defects only, from Cancado et al.",
      "quote": null
    },
    {
      "id": "anusuya2022_ld_formula",
      "citation": {
        "authors": "Anusuya et al.",
        "year": 2022,
        "journal": "FlatChem",
        "volume": null,
        "pages": "100422",
        "doi": "10.1016/j.flatc.2022.100422"
      },
      "material": "graphitic materials",
      "metric": "L_D",
      "measure": "length_nm",
      "value": null,
      "range": [
        null,
        null
      ],
      "conditions": {
        "laser_nm": 633,
        "synthesis": null,
        "substrate": null
      },
      "confidence_level": "strong",
      "notes": "Formula from Lucchese et al. for point defects only; combined model Eq. (7) for mixed defects",
      "quote": null
    },
    {
      "id": "mohan2017_graphite_idig",
      "citation": {
        "authors": "Mohan et al.",
        "year": 2017,
        "journal": "Materials & Design",
        "volume": null,
        "pages": null,
        "doi": null
      },
      "material": "graphite",
      "metric": "I_D/I_G",
      "measure": "height",
      "value": null,
      "range": [
        null,
        null
      ],
      "conditions": {
        "laser_nm": 488,
        "synthesis": "natural graphite",
        "substrate": null
      },
      "confidence_level": "strong",
      "notes": "very small D peak relative to G; used as reference for ordered structure",
      "quote": null
    },
    {
      "id": "mohan2017_go_idig",
      "citation": {
        "authors": "Mohan et al.",
        "year": 2017,
        "journal": "Materials & Design",
        "volume": null,
        "pages": null,
        "doi": null
      },
      "material": "GO",
      "metric": "I_D/I_G",
      "measure": "height",
      "value": null,
      "range": [
        null,
        null
      ],
      "conditions": {
        "laser_nm": 488,
        "synthesis": "modified Hummers",
        "substrate": null
      },
      "confidence_level": "suggestive",
      "notes": "used as reference; exact value not given numerically",
      "quote": null
    },
    {
      "id": "mohan2017_hi_rgo_conductivity",
      "citation": {
        "authors": "Mohan et al.",
        "year": 2017,
        "journal": "Materials & Design",
        "volume": null,
        "pages": null,
        "doi": null
      },
      "material": "HI-rGO",
      "metric": "electrical_conductivity",
      "measure": "S_cm-1",
      "value": 103.3,
      "range": [
        null,
        null
      ],
      "conditions": {
        "laser_nm": null,
        "synthesis": "hydroiodic acid reduction 72h",
        "substrate": null
      },
      "confidence_level": "strong",
      "notes": "highest among rGOs; correlates with lowest defect density",
      "quote": null
    },
    {
      "id": "mohan2017_frgo_conductivity",
      "citation": {
        "authors": "Mohan et al.",
        "year": 2017,
        "journal": "Materials & Design",
        "volume": null,
        "pages": null,
        "doi": null
      },
      "material": "functionalized rGO (PYS)",
      "metric": "electrical_conductivity",
      "measure": "S_cm-1",
      "value": 122.2,
      "range": [
        null,
        null
      ],
      "conditions": {
        "laser_nm": null,
        "synthesis": "PYS functionalization",
        "substrate": null
      },
      "confidence_level": "suggestive",
      "notes": "reference sample",
      "quote": null
    },
    {
      "id": "mohan2017_graphene_conductivity",
      "citation": {
        "authors": "Mohan et al.",
        "year": 2017,
        "journal": "Materials & Design",
        "volume": null,
        "pages": null,
        "doi": null
      },
      "material": "graphene (CVD)",
      "metric": "electrical_conductivity",
      "measure": "S_cm-1",
      "value": 133.0,
      "range": [
        null,
        null
      ],
      "conditions": {
        "laser_nm": null,
        "synthesis": "CVD",
        "substrate": null
      },
      "confidence_level": "suggestive",
      "notes": "reference sample",
      "quote": null
    },
    {
      "id": "mohan2017_fwhm_d_hi",
      "citation": {
        "authors": "Mohan et al.",
        "year": 2017,
        "journal": "Materials & Design",
        "volume": null,
        "pages": null,
        "doi": null
      },
      "material": "HI-rGO",
      "metric": "FWHM_D",
      "measure": "fwhm_cm-1",
      "value": null,
      "range": [
        null,
        null
      ],
      "conditions": {
        "laser_nm": 488,
        "synthesis": "hydroiodic acid reduction",
        "substrate": null
      },
      "confidence_level": "suggestive",
      "notes": "broadest D peak among rGOs; correlates with highest conductivity",
      "quote": null
    },
    {
      "id": "mohan2017_fwhm_d_dex",
      "citation": {
        "authors": "Mohan et al.",
        "year": 2017,
        "journal": "Materials & Design",
        "volume": null,
        "pages": null,
        "doi": null
      },
      "material": "Dex-rGO",
      "metric": "FWHM_D",
      "measure": "fwhm_cm-1",
      "value": null,
      "range": [
        null,
        null
      ],
      "conditions": {
        "laser_nm": 488,
        "synthesis": "dextrose reduction",
        "substrate": null
      },
      "confidence_level": "suggestive",
      "notes": "narrowest D peak; lowest conductivity",
      "quote": null
    },
    {
      "id": "king2016_dinf_gapp_go",
      "citation": {
        "authors": "King et al.",
        "year": 2016,
        "journal": "Scientific Reports",
        "volume": "6",
        "pages": "19491",
        "doi": "10.1038/srep19491"
      },
      "material": "GO",
      "metric": "D'_inf - G_app",
      "measure": "position_cm-1",
      "value": null,
      "range": [
        null,
        0.0
      ],
      "conditions": {
        "laser_nm": 514,
        "synthesis": "modified Hummers",
        "substrate": "glass"
      },
      "confidence_level": "strong",
      "notes": "defines GO regime: D'_inf - G_app < 0; C/O < 10",
      "quote": "GO = D_inf' - G_app < 0; C/O < 10"
    },
    {
      "id": "king2016_dinf_gapp_rgo",
      "citation": {
        "authors": "King et al.",
        "year": 2016,
        "journal": "Scientific Reports",
        "volume": "6",
        "pages": "19491",
        "doi": "10.1038/srep19491"
      },
      "material": "rGO",
      "metric": "D'_inf - G_app",
      "measure": "position_cm-1",
      "value": null,
      "range": [
        0.0,
        25.0
      ],
      "conditions": {
        "laser_nm": 514,
        "synthesis": "various reduction methods",
        "substrate": "glass"
      },
      "confidence_level": "strong",
      "notes": "defines rGO regime: 0 < D'_inf - G_app < 25; 10 < C/O < 500",
      "quote": "rGO = 0 < D_inf' - G_app < 25; 10 < C/O < 500"
    },
    {
      "id": "king2016_dinf_gapp_graphene",
      "citation": {
        "authors": "King et al.",
        "year": 2016,
        "journal": "Scientific Reports",
        "volume": "6",
        "pages": "19491",
        "doi": "10.1038/srep19491"
      },
      "material": "graphene",
      "metric": "D'_inf - G_app",
      "measure": "position_cm-1",
      "value": null,
      "range": [
        25.0,
        null
      ],
      "conditions": {
        "laser_nm": 514,
        "synthesis": null,
        "substrate": "glass"
      },
      "confidence_level": "strong",
      "notes": "defines graphene regime: D'_inf - G_app > 25; C/O > 500",
      "quote": "Graphene = D_inf' - G_app > 25; C/O > 500"
    },
    {
      "id": "king2016_gapp_dispersion_go",
      "citation": {
        "authors": "King et al.",
        "year": 2016,
        "journal": "Scientific Reports",
        "volume": "6",
        "pages": "19491",
        "doi": "10.1038/srep19491"
      },
      "material": "GO",
      "metric": "G_dispersion",
      "measure": "dispersion_cm-1/eV",
      "value": 13.0,
      "range": [
        null,
        null
      ],
      "conditions": {
        "laser_nm": null,
        "synthesis": "modified Hummers",
        "substrate": null
      },
      "confidence_level": "suggestive",
      "notes": "dispersion of G_app peak; attributed to D' peak superposition",
      "quote": null
    },
    {
      "id": "king2016_gapp_dispersion_rgo",
      "citation": {
        "authors": "King et al.",
        "year": 2016,
        "journal": "Scientific Reports",
        "volume": "6",
        "pages": "19491",
        "doi": "10.1038/srep19491"
      },
      "material": "rGO (600°C)",
      "metric": "G_dispersion",
      "measure": "dispersion_cm-1/eV",
      "value": 10.0,
      "range": [
        null,
        null
      ],
      "conditions": {
        "laser_nm": null,
        "synthesis": "thermal reduction 600°C",
        "substrate": null
      },
      "confidence_level": "suggestive",
      "notes": "same as D' peak dispersion; measured from Fig. 3",
      "quote": null
    },
    {
      "id": "ten2020_pristine_graphene_idig",
      "citation": {
        "authors": "Ten et al.",
        "year": 2020,
        "journal": "Letters on Materials",
        "volume": null,
        "pages": null,
        "doi": null
      },
      "material": "graphene (model)",
      "metric": "I_D/I_G",
      "measure": "height",
      "value": null,
      "range": [
        null,
        null
      ],
      "conditions": {
        "laser_nm": null,
        "defect_type": "none (parallelogram model)",
        "synthesis": "DFT calculation",
        "substrate": null
      },
      "confidence_level": "weak",
      "notes": "G band intensity much higher than D and D'; DFT modeling",
      "quote": null
    },
    {
      "id": "ten2020_edge_defect_idig",
      "citation": {
        "authors": "Ten et al.",
        "year": 2020,
        "journal": "Letters on Materials",
        "volume": null,
        "pages": null,
        "doi": null
      },
      "material": "graphene with edge vacancy",
      "metric": "I_D/I_G",
      "measure": "height",
      "value": null,
      "range": [
        null,
        null
      ],
      "conditions": {
        "laser_nm": null,
        "defect_type": "edge vacancy (C-C bond break)",
        "synthesis": "DFT calculation",
        "substrate": null
      },
      "confidence_level": "weak",
      "notes": "D band increases compared to pristine; exact ratio not reported",
      "quote": null
    },
    {
      "id": "ten2020_n_doped_idig",
      "citation": {
        "authors": "Ten et al.",
        "year": 2020,
        "journal": "Letters on Materials",
        "volume": null,
        "pages": null,
        "doi": null
      },
      "material": "N-doped graphene (model)",
      "metric": "I_D/I_G",
      "measure": "height",
      "value": null,
      "range": [
        null,
        null
      ],
      "conditions": {
        "laser_nm": null,
        "defect_type": "N-doping + edge vacancy",
        "synthesis": "DFT calculation",
        "substrate": null
      },
      "confidence_level": "weak",
      "notes": "D' band strongest among defects; D band can exceed G",
      "quote": null
    },
    {
      "id": "ten2020_o_func_idig",
      "citation": {
        "authors": "Ten et al.",
        "year": 2020,
        "journal": "Letters on Materials",
        "volume": null,
        "pages": null,
        "doi": null
      },
      "material": "O-functionalized graphene (model)",
      "metric": "I_D/I_G",
      "measure": "height",
      "value": null,
      "range": [
        null,
        null
      ],
      "conditions": {
        "laser_nm": null,
        "defect_type": "O functionalization + edge vacancy",
        "synthesis": "DFT calculation",
        "substrate": null
      },
      "confidence_level": "weak",
      "notes": "D band strongest among defects; 2D intensity decreases",
      "quote": null
    },
    {
      "id": "mitra2025_monolayer_pos_g",
      "citation": {
        "authors": "Mitra and Mitra",
        "year": 2025,
        "journal": "Nanotechnology",
        "volume": "36",
        "pages": "255701",
        "doi": "10.1088/1361-6528/added0"
      },
      "material": "monolayer graphene",
      "metric": "pos_G",
      "measure": "position_cm-1",
      "value": 1582.0,
      "range": [
        null,
        null
      ],
      "conditions": {
        "laser_nm": 532,
        "synthesis": "mechanical exfoliation",
        "substrate": "SiO2/Si"
      },
      "confidence_level": "strong",
      "notes": null,
      "quote": null
    },
    {
      "id": "mitra2025_monolayer_pos_2d",
      "citation": {
        "authors": "Mitra and Mitra",
        "year": 2025,
        "journal": "Nanotechnology",
        "volume": "36",
        "pages": "255701",
        "doi": "10.1088/1361-6528/added0"
      },
      "material": "monolayer graphene",
      "metric": "pos_2D",
      "measure": "position_cm-1",
      "value": 2677.0,
      "range": [
        null,
        null
      ],
      "conditions": {
        "laser_nm": 532,
        "synthesis": "mechanical exfoliation",
        "substrate": "SiO2/Si"
      },
      "confidence_level": "strong",
      "notes": "single Lorentzian peak",
      "quote": null
    },
    {
      "id": "mitra2025_monolayer_i2dig",
      "citation": {
        "authors": "Mitra and Mitra",
        "year": 2025,
        "journal": "Nanotechnology",
        "volume": "36",
        "pages": "255701",
        "doi": "10.1088/1361-6528/added0"
      },
      "material": "monolayer graphene",
      "metric": "I_2D/I_G",
      "measure": "height",
      "value": 2.03,
      "range": [
        null,
        null
      ],
      "conditions": {
        "laser_nm": 532,
        "synthesis": "mechanical exfoliation",
        "substrate": "SiO2/Si"
      },
      "confidence_level": "strong",
      "notes": null,
      "quote": null
    },
    {
      "id": "mitra2025_monolayer_fwhm_2d",
      "citation": {
        "authors": "Mitra and Mitra",
        "year": 2025,
        "journal": "Nanotechnology",
        "volume": "36",
        "pages": "255701",
        "doi": "10.1088/1361-6528/added0"
      },
      "material": "monolayer graphene",
      "metric": "FWHM_2D",
      "measure": "fwhm_cm-1",
      "value": 23.0,
      "range": [
        null,
        null
      ],
      "conditions": {
        "laser_nm": 532,
        "synthesis": "mechanical exfoliation",
        "substrate": "SiO2/Si"
      },
      "confidence_level": "strong",
      "notes": null,
      "quote": null
    },
    {
      "id": "mitra2025_monolayer_fwhm_g",
      "citation": {
        "authors": "Mitra and Mitra",
        "year": 2025,
        "journal": "Nanotechnology",
        "volume": "36",
        "pages": "255701",
        "doi": "10.1088/1361-6528/added0"
      },
      "material": "monolayer graphene",
      "metric": "FWHM_G",
      "measure": "fwhm_cm-1",
      "value": null,
      "range": [
        9.0,
        15.0
      ],
      "conditions": {
        "laser_nm": 532,
        "synthesis": "mechanical exfoliation",
        "substrate": "SiO2/Si"
      },
      "confidence_level": "strong",
      "notes": "range from multiple measurements",
      "quote": null
    },
    {
      "id": "mitra2025_bulk_pos_2d1",
      "citation": {
        "authors": "Mitra and Mitra",
        "year": 2025,
        "journal": "Nanotechnology",
        "volume": "36",
        "pages": "255701",
        "doi": "10.1088/1361-6528/added0"
      },
      "material": "bulk graphite",
      "metric": "pos_2D",
      "measure": "position_cm-1",
      "value": 2720.0,
      "range": [
        null,
        null
      ],
      "conditions": {
        "laser_nm": 532,
        "synthesis": "natural graphite (HOPG)",
        "substrate": "SiO2/Si"
      },
      "confidence_level": "strong",
      "notes": "2D1 peak (main); shoulder at 2677 cm-1 (2D2)",
      "quote": null
    },
    {
      "id": "mitra2025_bulk_fwhm_2d1",
      "citation": {
        "authors": "Mitra and Mitra",
        "year": 2025,
        "journal": "Nanotechnology",
        "volume": "36",
        "pages": "255701",
        "doi": "10.1088/1361-6528/added0"
      },
      "material": "bulk graphite",
      "metric": "FWHM_2D",
      "measure": "fwhm_cm-1",
      "value": 55.0,
      "range": [
        38.0,
        72.0
      ],
      "conditions": {
        "laser_nm": 532,
        "synthesis": "natural graphite (HOPG)",
        "substrate": "SiO2/Si"
      },
      "confidence_level": "strong",
      "notes": "2D1 peak; 2D2 has FWHM 32±3 cm-1",
      "quote": null
    },
    {
      "id": "mitra2025_bulk_i2dig",
      "citation": {
        "authors": "Mitra and Mitra",
        "year": 2025,
        "journal": "Nanotechnology",
        "volume": "36",
        "pages": "255701",
        "doi": "10.1088/1361-6528/added0"
      },
      "material": "bulk graphite",
      "metric": "I_2D/I_G",
      "measure": "height",
      "value": 0.44,
      "range": [
        null,
        null
      ],
      "conditions": {
        "laser_nm": 532,
        "synthesis": "natural graphite (HOPG)",
        "substrate": "SiO2/Si"
      },
      "confidence_level": "strong",
      "notes": "total 2D intensity relative to G",
      "quote": null
    },
    {
      "id": "mitra2025_bilayer_pos_2d_subpeaks",
      "citation": {
        "authors": "Mitra and Mitra",
        "year": 2025,
        "journal": "Nanotechnology",
        "volume": "36",
        "pages": "255701",
        "doi": "10.1088/1361-6528/added0"
      },
      "material": "bilayer graphene",
      "metric": "pos_2D",
      "measure": "position_cm-1",
      "value": null,
      "range": [
        null,
        null
      ],
      "conditions": {
        "laser_nm": 532,
        "synthesis": "mechanical exfoliation",
        "substrate": "SiO2/Si"
      },
      "confidence_level": "strong",
      "notes": "4 Lorentzian peaks: 2D1B≈2646, 2D1A≈2681, 2D2A≈2701, 2D2B≈2719 cm-1",
      "quote": null
    },
    {
      "id": "mitra2025_bilayer_fwhm_2d",
      "citation": {
        "authors": "Mitra and Mitra",
        "year": 2025,
        "journal": "Nanotechnology",
        "volume": "36",
        "pages": "255701",
        "doi": "10.1088/1361-6528/added0"
      },
      "material": "bilayer graphene",
      "metric": "FWHM_2D",
      "measure": "fwhm_cm-1",
      "value": 25.0,
      "range": [
        20.0,
        30.0
      ],
      "conditions": {
        "laser_nm": 532,
        "synthesis": "mechanical exfoliation",
        "substrate": "SiO2/Si"
      },
      "confidence_level": "strong",
      "notes": "uniform FWHM for all 4 sub-peaks",
      "quote": null
    },
    {
      "id": "mitra2025_4layer_pos_2d_subpeaks",
      "citation": {
        "authors": "Mitra and Mitra",
        "year": 2025,
        "journal": "Nanotechnology",
        "volume": "36",
        "pages": "255701",
        "doi": "10.1088/1361-6528/added0"
      },
      "material": "4-layer graphene",
      "metric": "pos_2D",
      "measure": "position_cm-1",
      "value": null,
      "range": [
        null,
        null
      ],
      "conditions": {
        "laser_nm": 532,
        "synthesis": "mechanical exfoliation",
        "substrate": "SiO2/Si"
      },
      "confidence_level": "suggestive",
      "notes": "8 Lorentzian peaks: 2D1≈2665, 2D2≈2682, 2D3-2D8≈2692-2735 cm-1",
      "quote": null
    },
    {
      "id": "mitra2025_4layer_fwhm_2d",
      "citation": {
        "authors": "Mitra and Mitra",
        "year": 2025,
        "journal": "Nanotechnology",
        "volume": "36",
        "pages": "255701",
        "doi": "10.1088/1361-6528/added0"
      },
      "material": "4-layer graphene",
      "metric": "FWHM_2D",
      "measure": "fwhm_cm-1",
      "value": null,
      "range": [
        null,
        null
      ],
      "conditions": {
        "laser_nm": 532,
        "synthesis": "mechanical exfoliation",
        "substrate": "SiO2/Si"
      },
      "confidence_level": "suggestive",
      "notes": "2D1: 63±12, 2D2: 32±5, 2D3-2D8: 15±3 cm-1 (variable FWHM)",
      "quote": null
    },
    {
      "id": "mitra2025_monolayer_pos_ddp",
      "citation": {
        "authors": "Mitra and Mitra",
        "year": 2025,
        "journal": "Nanotechnology",
        "volume": "36",
        "pages": "255701",
        "doi": "10.1088/1361-6528/added0"
      },
      "material": "monolayer graphene",
      "metric": "pos_D+D''",
      "measure": "position_cm-1",
      "value": null,
      "range": [
        null,
        null
      ],
      "conditions": {
        "laser_nm": 532,
        "synthesis": "mechanical exfoliation",
        "substrate": "SiO2/Si"
      },
      "confidence_level": "strong",
      "notes": "2 Lorentzian peaks: D+D''1≈2444, D+D''2≈2465 cm-1",
      "quote": null
    },
    {
      "id": "mitra2025_monolayer_fwhm_ddp1",
      "citation": {
        "authors": "Mitra and Mitra",
        "year": 2025,
        "journal": "Nanotechnology",
        "volume": "36",
        "pages": "255701",
        "doi": "10.1088/1361-6528/added0"
      },
      "material": "monolayer graphene",
      "metric": "FWHM_D+D''",
      "measure": "fwhm_cm-1",
      "value": 37.5,
      "range": [
        34.0,
        41.0
      ],
      "conditions": {
        "laser_nm": 532,
        "synthesis": "mechanical exfoliation",
        "substrate": "SiO2/Si"
      },
      "confidence_level": "strong",
      "notes": "D+D''1 peak (broader)",
      "quote": null
    },
    {
      "id": "mitra2025_monolayer_fwhm_ddp2",
      "citation": {
        "authors": "Mitra and Mitra",
        "year": 2025,
        "journal": "Nanotechnology",
        "volume": "36",
        "pages": "255701",
        "doi": "10.1088/1361-6528/added0"
      },
      "material": "monolayer graphene",
      "metric": "FWHM_D+D''",
      "measure": "fwhm_cm-1",
      "value": 14.0,
      "range": [
        10.0,
        18.0
      ],
      "conditions": {
        "laser_nm": 532,
        "synthesis": "mechanical exfoliation",
        "substrate": "SiO2/Si"
      },
      "confidence_level": "strong",
      "notes": "D+D''2 peak (narrower)",
      "quote": null
    },
    {
      "id": "mitra2025_bilayer_pos_ddp",
      "citation": {
        "authors": "Mitra and Mitra",
        "year": 2025,
        "journal": "Nanotechnology",
        "volume": "36",
        "pages": "255701",
        "doi": "10.1088/1361-6528/added0"
      },
      "material": "bilayer graphene",
      "metric": "pos_D+D''",
      "measure": "position_cm-1",
      "value": null,
      "range": [
        null,
        null
      ],
      "conditions": {
        "laser_nm": 532,
        "synthesis": "mechanical exfoliation",
        "substrate": "SiO2/Si"
      },
      "confidence_level": "suggestive",
      "notes": "4 Lorentzian peaks: ≈2447, 2452, 2462, 2479 cm-1; dominant at 2460",
      "quote": null
    },
    {
      "id": "mitra2025_4layer_pos_ddp",
      "citation": {
        "authors": "Mitra and Mitra",
        "year": 2025,
        "journal": "Nanotechnology",
        "volume": "36",
        "pages": "255701",
        "doi": "10.1088/1361-6528/added0"
      },
      "material": "4-layer graphene",
      "metric": "pos_D+D''",
      "measure": "position_cm-1",
      "value": null,
      "range": [
        null,
        null
      ],
      "conditions": {
        "laser_nm": 532,
        "synthesis": "mechanical exfoliation",
        "substrate": "SiO2/Si"
      },
      "confidence_level": "suggestive",
      "notes": "4 Lorentzian peaks: ≈2444, 2451, 2461, 2476 cm-1; dominant at 2460",
      "quote": null
    },
    {
      "id": "mitra2025_trilayer_pos_ddp",
      "citation": {
        "authors": "Mitra and Mitra",
        "year": 2025,
        "journal": "Nanotechnology",
        "volume": "36",
        "pages": "255701",
        "doi": "10.1088/1361-6528/added0"
      },
      "material": "trilayer graphene",
      "metric": "pos_D+D''",
      "measure": "position_cm-1",
      "value": null,
      "range": [
        null,
        null
      ],
      "conditions": {
        "laser_nm": 532,
        "synthesis": "mechanical exfoliation",
        "substrate": "SiO2/Si"
      },
      "confidence_level": "suggestive",
      "notes": "3 Lorentzian peaks: ≈2439, 2460, 2484 cm-1; dominant at 2460",
      "quote": null
    },
    {
      "id": "eckmann2013_idig_stage1",
      "citation": {
        "authors": "Eckmann et al.",
        "year": 2013,
        "journal": "Phys. Rev. B",
        "volume": "88",
        "pages": "035426",
        "doi": "10.1103/PhysRevB.88.035426"
      },
      "material": "oxidized graphene",
      "metric": "I_D/I_G",
      "measure": "height",
      "value": 4.0,
      "range": [
        null,
        null
      ],
      "conditions": {
        "laser_nm": 514,
        "defect_type": "sp3 (oxidation)",
        "synthesis": "O2/CF4 plasma",
        "substrate": "SiO2/Si",
        "stage": "Stage 1"
      },
      "confidence_level": "strong",
      "notes": "onset of stage transition; used as reference",
      "quote": null
    },
    {
      "id": "eckmann2013_idig_stage2",
      "citation": {
        "authors": "Eckmann et al.",
        "year": 2013,
        "journal": "Phys. Rev. B",
        "volume": "88",
        "pages": "035426",
        "doi": "10.1103/PhysRevB.88.035426"
      },
      "material": "oxidized graphene",
      "metric": "I_D/I_G",
      "measure": "height",
      "value": 2.5,
      "range": [
        null,
        null
      ],
      "conditions": {
        "laser_nm": 514,
        "defect_type": "sp3 (oxidation)",
        "synthesis": "O2/CF4 plasma",
        "substrate": "SiO2/Si",
        "stage": "Stage 2"
      },
      "confidence_level": "strong",
      "notes": "representative of Stage 2",
      "quote": null
    },
    {
      "id": "eckmann2013_fwhmg_stage1",
      "citation": {
        "authors": "Eckmann et al.",
        "year": 2013,
        "journal": "Phys. Rev. B",
        "volume": "88",
        "pages": "035426",
        "doi": "10.1103/PhysRevB.88.035426"
      },
      "material": "oxidized graphene",
      "metric": "FWHM_G",
      "measure": "fwhm_cm-1",
      "value": 20.0,
      "range": [
        null,
        null
      ],
      "conditions": {
        "laser_nm": 514,
        "defect_type": "sp3 (oxidation)",
        "synthesis": "O2/CF4 plasma",
        "substrate": "SiO2/Si",
        "stage": "Stage 1"
      },
      "confidence_level": "strong",
      "notes": null,
      "quote": null
    },
    {
      "id": "eckmann2013_fwhmg_stage2",
      "citation": {
        "authors": "Eckmann et al.",
        "year": 2013,
        "journal": "Phys. Rev. B",
        "volume": "88",
        "pages": "035426",
        "doi": "10.1103/PhysRevB.88.035426"
      },
      "material": "oxidized graphene",
      "metric": "FWHM_G",
      "measure": "fwhm_cm-1",
      "value": 43.0,
      "range": [
        null,
        null
      ],
      "conditions": {
        "laser_nm": 514,
        "defect_type": "sp3 (oxidation)",
        "synthesis": "O2/CF4 plasma",
        "substrate": "SiO2/Si",
        "stage": "Stage 2"
      },
      "confidence_level": "strong",
      "notes": null,
      "quote": null
    },
    {
      "id": "eckmann2013_ididp_vacancies",
      "citation": {
        "authors": "Eckmann et al.",
        "year": 2013,
        "journal": "Phys. Rev. B",
        "volume": "88",
        "pages": "035426",
        "doi": "10.1103/PhysRevB.88.035426"
      },
      "material": "graphene with vacancies",
      "metric": "I_D/I_D'",
      "measure": "height",
      "value": 7.0,
      "range": [
        null,
        null
      ],
      "conditions": {
        "laser_nm": 514,
        "defect_type": "vacancy",
        "synthesis": "ion bombardment / anodic bonding",
        "substrate": "SiO2/Si"
      },
      "confidence_level": "strong",
      "notes": "from previous work (Ref. 71) and confirmed",
      "quote": "I(D)/I(D') ≃ 7 for vacancies"
    },
    {
      "id": "eckmann2013_ididp_sp3",
      "citation": {
        "authors": "Eckmann et al.",
        "year": 2013,
        "journal": "Phys. Rev. B",
        "volume": "88",
        "pages": "035426",
        "doi": "10.1103/PhysRevB.88.035426"
      },
      "material": "graphene with sp3 sites",
      "metric": "I_D/I_D'",
      "measure": "height",
      "value": 13.0,
      "range": [
        null,
        null
      ],
      "conditions": {
        "laser_nm": 514,
        "defect_type": "sp3",
        "synthesis": "plasma treatment",
        "substrate": "SiO2/Si"
      },
      "confidence_level": "strong",
      "notes": "from previous work (Ref. 71)",
      "quote": "I(D)/I(D') ≃ 13 for sp3 sites"
    },
    {
      "id": "eckmann2013_ididp_bdoped",
      "citation": {
        "authors": "Eckmann et al.",
        "year": 2013,
        "journal": "Phys. Rev. B",
        "volume": "88",
        "pages": "035426",
        "doi": "10.1103/PhysRevB.88.035426"
      },
      "material": "B-doped graphene",
      "metric": "I_D/I_D'",
      "measure": "height",
      "value": 9.0,
      "range": [
        null,
        null
      ],
      "conditions": {
        "laser_nm": 514,
        "dopant": "Boron",
        "dopant_concentration": null,
        "synthesis": "CVD",
        "substrate": null
      },
      "confidence_level": "suggestive",
      "notes": "single measurement, may cluster at higher concentration",
      "quote": "I(D)/I(D') ≃ 9 for B-doped graphene"
    },
    {
      "id": "eckmann2013_d_dispersion_stage1",
      "citation": {
        "authors": "Eckmann et al.",
        "year": 2013,
        "journal": "Phys. Rev. B",
        "volume": "88",
        "pages": "035426",
        "doi": "10.1103/PhysRevB.88.035426"
      },
      "material": "oxidized graphene",
      "metric": "D_dispersion",
      "measure": "dispersion_cm-1/eV",
      "value": 48.0,
      "range": [
        null,
        null
      ],
      "conditions": {
        "laser_nm": null,
        "defect_type": "sp3 (oxidation)",
        "stage": "Stage 1"
      },
      "confidence_level": "strong",
      "notes": "linear fit over visible excitation energies",
      "quote": null
    },
    {
      "id": "eckmann2013_d_dispersion_stage2",
      "citation": {
        "authors": "Eckmann et al.",
        "year": 2013,
        "journal": "Phys. Rev. B",
        "volume": "88",
        "pages": "035426",
        "doi": "10.1103/PhysRevB.88.035426"
      },
      "material": "oxidized graphene",
      "metric": "D_dispersion",
      "measure": "dispersion_cm-1/eV",
      "value": 50.0,
      "range": [
        null,
        null
      ],
      "conditions": {
        "laser_nm": null,
        "defect_type": "sp3 (oxidation)",
        "stage": "Stage 2"
      },
      "confidence_level": "strong",
      "notes": null,
      "quote": null
    },
    {
      "id": "eckmann2013_2d_dispersion_stage1",
      "citation": {
        "authors": "Eckmann et al.",
        "year": 2013,
        "journal": "Phys. Rev. B",
        "volume": "88",
        "pages": "035426",
        "doi": "10.1103/PhysRevB.88.035426"
      },
      "material": "oxidized graphene",
      "metric": "2D_dispersion",
      "measure": "dispersion_cm-1/eV",
      "value": 101.0,
      "range": [
        null,
        null
      ],
      "conditions": {
        "laser_nm": null,
        "defect_type": "sp3 (oxidation)",
        "stage": "Stage 1"
      },
      "confidence_level": "strong",
      "notes": null,
      "quote": null
    },
    {
      "id": "eckmann2013_2d_dispersion_stage2",
      "citation": {
        "authors": "Eckmann et al.",
        "year": 2013,
        "journal": "Phys. Rev. B",
        "volume": "88",
        "pages": "035426",
        "doi": "10.1103/PhysRevB.88.035426"
      },
      "material": "oxidized graphene",
      "metric": "2D_dispersion",
      "measure": "dispersion_cm-1/eV",
      "value": 112.0,
      "range": [
        null,
        null
      ],
      "conditions": {
        "laser_nm": null,
        "defect_type": "sp3 (oxidation)",
        "stage": "Stage 2"
      },
      "confidence_level": "strong",
      "notes": null,
      "quote": null
    },
    {
      "id": "eckmann2013_fwhmd_dispersion",
      "citation": {
        "authors": "Eckmann et al.",
        "year": 2013,
        "journal": "Phys. Rev. B",
        "volume": "88",
        "pages": "035426",
        "doi": "10.1103/PhysRevB.88.035426"
      },
      "material": "oxidized graphene",
      "metric": "FWHM_D_dispersion",
      "measure": "dispersion_cm-1/eV",
      "value": -18.0,
      "range": [
        null,
        null
      ],
      "conditions": {
        "laser_nm": null,
        "defect_type": "sp3 (oxidation)",
        "stage": "Stage 2"
      },
      "confidence_level": "strong",
      "notes": "FWHM decreases with increasing excitation energy",
      "quote": null
    },
    {
      "id": "eckmann2013_fwhm2d_dispersion",
      "citation": {
        "authors": "Eckmann et al.",
        "year": 2013,
        "journal": "Phys. Rev. B",
        "volume": "88",
        "pages": "035426",
        "doi": "10.1103/PhysRevB.88.035426"
      },
      "material": "oxidized graphene",
      "metric": "FWHM_2D_dispersion",
      "measure": "dispersion_cm-1/eV",
      "value": -43.0,
      "range": [
        null,
        null
      ],
      "conditions": {
        "laser_nm": null,
        "defect_type": "sp3 (oxidation)",
        "stage": "Stage 2"
      },
      "confidence_level": "strong",
      "notes": null,
      "quote": null
    },
    {
      "id": "eckmann2013_idig_slope_stage2",
      "citation": {
        "authors": "Eckmann et al.",
        "year": 2013,
        "journal": "Phys. Rev. B",
        "volume": "88",
        "pages": "035426",
        "doi": "10.1103/PhysRevB.88.035426"
      },
      "material": "oxidized graphene",
      "metric": "I_D/I_G_vs_E_L_slope",
      "measure": "slope_eV-1",
      "value": -0.27,
      "range": [
        null,
        null
      ],
      "conditions": {
        "laser_nm": null,
        "defect_type": "sp3 (oxidation)",
        "stage": "Stage 2"
      },
      "confidence_level": "strong",
      "notes": "linear dependence of I(D)/I(G) on excitation energy in Stage 2",
      "quote": null
    },
    {
      "id": "jiang2015_ididp_mv",
      "citation": {
        "authors": "Jiang et al.",
        "year": 2015,
        "journal": "Carbon",
        "volume": null,
        "pages": null,
        "doi": "10.1016/j.carbon.2015.03.058"
      },
      "material": "defective graphene (monovacancy)",
      "metric": "I_D/I_D'",
      "measure": "height",
      "value": 0.8,
      "range": [
        null,
        null
      ],
      "conditions": {
        "laser_nm": 517,
        "defect_type": "monovacancy",
        "calculation": "DFT+TB"
      },
      "confidence_level": "suggestive",
      "notes": "theoretical prediction; oxygen adsorption gives 0.7",
      "quote": null
    },
    {
      "id": "jiang2015_ididp_dv",
      "citation": {
        "authors": "Jiang et al.",
        "year": 2015,
        "journal": "Carbon",
        "volume": null,
