Repository: Hj1308/Raman-analysis

# Raman Spectrum Analyzer 🔬

A Python application for quantitative analysis of Raman spectra of **graphene and graphene-like (sp² carbon) materials**, with robust support for **doped and disordered graphene** (N-doped, B-doped, amorphous carbon).

## Features

- **Baseline correction** — Asymmetric Least Squares (ALS) algorithm
- **Peak fitting** — Lorentzian (D, G, D') and Pseudo-Voigt (D+G) using pure `scipy` (no `lmfit` required)
- **Adaptive G-band fitting** — automatically locates the true G peak position before fitting; handles doped samples where G is near or above 1600 cm⁻¹

File: src/knowledge_extended.json
{
  "entries": [
    {
      "id": "cancado2011_clambda_488",
      "citation": {
        "authors": "Cancado et al.",
        "year": 2011,
        "journal": "Nano Letters",
        "volume": "11",
        "pages": "3190",
        "doi": "10.1021/nl201432g"
      },
      "material": "graphene",
      "metric": "C_lambda",
      "measure": "nm^3",
      "value": 1.01e10,
      "range": [null, null],
      "conditions": {
        "laser_nm": 488
      },
      "confidenceLevel": "strong",
      "notes": "C_lambda at 488 nm from Eq 1",
      "quote": null
    },
    {
      "id": "cancado2011_clambda_514",
      "citation": {
        "authors": "Cancado et al.",
        "year": 2011,
        "journal": "Nano Letters",
        "volume": "11",
        "pages": "3190",
        "doi": "10.1021/nl201432g"
      },
      "material": "graphene",
      "metric": "C_lambda",
      "measure": "nm^3",
      "value": 1.26e10,
      "range": [null, null],
      "conditions": {
        "laser_nm": 514
      },
      "confidenceLevel": "strong",
      "notes": "C_lambda at 514 nm",
      "quote": null
    },
    {
      "id": "cancado2011_clambda_532",
      "citation": {
        "authors": "Cancado et al.",
        "year": 2011,
        "journal": "Nano Letters",
        "volume": "11",
        "pages": "3190",
        "doi": "10.1021/nl201432g"
      },
      "material": "graphene",
      "metric": "C_lambda",
      "measure": "nm^3",
      "value": 1.44e10,
      "range": [null, null],
      "conditions": {
        "laser_nm": 532
      },
      "confidenceLevel": "strong",
      "notes": "C_lambda at 532 nm",
      "quote": null
    },
    {
      "id": "cancado2011_clambda_633",
      "citation": {
        "authors": "Cancado et al.",
        "year": 2011,
        "journal": "Nano Letters",
        "volume": "11",
        "pages": "3190",
        "doi": "10.1021/nl201432g"
      },
      "material": "graphene",
      "metric": "C_lambda",
      "measure": "nm^3",
      "value": 2.65e10,
      "range": [null, null],
      "conditions": {
        "laser_nm": 633
      },
      "confidenceLevel": "strong",
      "notes": "C_lambda at 633 nm",
      "quote": null
    },
    {
      "id": "lucchese2010_ca_stage2",
      "citation": {
        "authors": "Lucchese et al.",
        "year": 2010,
        "journal": "Carbon",
        "volume": "48",
        "pages": "1592",
        "doi": "10.1016/j.carbon.2009.12.057"
      },
      "material": "graphene",
      "metric": "C_A",
      "measure": "dimensionless",
      "value": 4.2,
      "range": [null, null],
      "conditions": {
        "laser_nm": 514,
        "stage": "Stage 2"
      },
      "confidenceLevel": "strong",
      "notes": "C_A coefficient Stage 2 Lucchese model",
      "quote": null
    },
    {
      "id": "lucchese2010_cs_stage2",
      "citation": {
        "authors": "Lucchese et al.",
        "year": 2010,
        "journal": "Carbon",
        "volume": "48",
        "pages": "1592",
        "doi": "10.1016/j.carbon.2009.12.057"
      },
      "material": "graphene",
      "metric": "C_S",
      "measure": "dimensionless",
      "value": 1.0,
      "range": [null, null],
      "conditions": {
        "laser_nm": 514,
        "stage": "Stage 2"
      },
      "confidenceLevel": "strong",
      "notes": "C_S coefficient Stage 2",
      "quote": null
    },
    {
      "id": "eckmann2013_idid_sp3_confirmed",
      "citation": {
        "authors": "Eckmann et al.",
        "year": 2013,
        "journal": "Phys. Rev. B",
        "volume": "88",
        "pages": "035426",
        "doi": "10.1103/PhysRevB.88.035426"
      },
      "material": "graphene with sp3",
      "metric": "I_D/I_D'",
      "measure": "height",
      "value": 13.0,
      "range": [null, null],
      "conditions": {
        "laser_nm": 514,
        "defect_type": "sp3"
      },
      "confidenceLevel": "strong",
      "notes": "sp3 defects I_D/I_D' ~ 13 confirmed value",
      "quote": "I_D/I_D' = 13 for sp3 sites"
    },
    {
      "id": "eckmann2013_idid_vacancy_confirmed",
      "citation": {
        "authors": "Eckmann et al.",
        "year": 2013,
        "journal": "Phys. Rev. B",
        "volume": "88",
        "pages": "035426",
        "doi": "10.1103/PhysRevB.88.035426"
      },
      "material": "graphene with vacancies",
      "metric": "I_D/I_D'",
      "measure": "height",
      "value": 7.0,
      "range": [null, null],
      "conditions": {
        "laser_nm": 514,
        "defect_type": "vacancy"
      },
      "confidenceLevel": "strong",
      "notes": "vacancy defects I_D/I_D' ~ 7 confirmed",
      "quote": "I_D/I_D' = 7 for vacancies"
    }
  ]
}

File: src/knowledge_base.json (part 2 of 2)
{
        "pages": null,
        "doi": "10.1016/j.carbon.2015.03.058"
      },
      "material": "defective graphene (divacancy)",
      "metric": "I_D/I_D'",
      "measure": "height",
      "value": 11.0,
      "range": [
        null,
        null
      ],
      "conditions": {
        "laser_nm": 517,
        "defect_type": "divacancy",
        "calculation": "DFT+TB"
      },
      "confidence_level": "suggestive",
      "notes": "theoretical prediction; oxygen adsorption gives 1.1",
      "quote": null
    },
    {
      "id": "jiang2015_ididp_sw",
      "citation": {
        "authors": "Jiang et al.",
        "year": 2015,
        "journal": "Carbon",
        "volume": null,
        "pages": null,
        "doi": "10.1016/j.carbon.2015.03.058"
      },
      "material": "defective graphene (Stone-Wales)",
      "metric": "I_D/I_D'",
      "measure": "height",
      "value": 16.8,
      "range": [
        null,
        null
      ],
      "conditions": {
        "laser_nm": 517,
        "defect_type": "Stone-Wales",
        "calculation": "DFT+TB"
      },
      "confidence_level": "suggestive",
      "notes": "theoretical prediction; oxygen adsorption gives 9.6",
      "quote": null
    },
    {
      "id": "jiang2015_ididp_555777",
      "citation": {
        "authors": "Jiang et al.",
        "year": 2015,
        "journal": "Carbon",
        "volume": null,
        "pages": null,
        "doi": "10.1016/j.carbon.2015.03.058"
      },
      "material": "defective graphene (555-777)",
      "metric": "I_D/I_D'",
      "measure": "height",
      "value": 3.6,
      "range": [
        null,
        null
      ],
      "conditions": {
        "laser_nm": 517,
        "defect_type": "555-777",
        "calculation": "DFT+TB"
      },
      "confidence_level": "suggestive",
      "notes": "theoretical prediction; oxygen adsorption gives 2.8",
      "quote": null
    },
    {
      "id": "jiang2015_ididp_555567777",
      "citation": {
        "authors": "Jiang et al.",
        "year": 2015,
        "journal": "Carbon",
        "volume": null,
        "pages": null,
        "doi": "10.1016/j.carbon.2015.03.058"
      },
      "material": "defective graphene (5555-6-7777)",
      "metric": "I_D/I_D'",
      "measure": "height",
      "value": 4.4,
      "range": [
        null,
        null
      ],
      "conditions": {
        "laser_nm": 517,
        "defect_type": "5555-6-7777",
        "calculation": "DFT+TB"
      },
      "confidence_level": "suggestive",
      "notes": "theoretical prediction; oxygen adsorption gives 6.2",
      "quote": null
    },
    {
      "id": "jiang2015_ididp_oxygen_plasma",
      "citation": {
        "authors": "Jiang et al.",
        "year": 2015,
        "journal": "Carbon",
        "volume": null,
        "pages": null,
        "doi": "10.1016/j.carbon.2015.03.058"
      },
      "material": "graphene exposed to oxygen plasma",
      "metric": "I_D/I_D'",
      "measure": "height",
      "value": null,
      "range": [
        2.0,
        6.0
      ],
      "conditions": {
        "laser_nm": null,
        "defect_type": "oxidized defects",
        "synthesis": "oxygen plasma"
      },
      "confidence_level": "strong",
      "notes": "experimental range from Zandiatashbar et al. (2014) cited in paper",
      "quote": null
    },
    {
      "id": "hwang2010_la_formula_633",
      "citation": {
        "authors": "Hwang et al.",
        "year": 2010,
        "journal": "Nanotechnology",
        "doi": "10.1088/0957-4484/21/46/465705"
      },
      "material": "CVD graphene",
      "metric": "L_a",
      "measure": "length_nm",
      "value": null,
      "range": [
        null,
        null
      ],
      "conditions": {
        "laser_nm": 633,
        "synthesis": "CVD",
        "substrate": "SiO2/Si"
      },
      "confidence_level": "strong",
      "notes": "Formula: L_a = 560/E_L^4 * (I_D/I_G)^-1; from Tuinstra-Koenig",
      "quote": null
    },
    {
      "id": "hwang2010_i2dig_threshold",
      "citation": {
        "authors": "Hwang et al.",
        "year": 2010,
        "journal": "Nanotechnology",
        "doi": "10.1088/0957-4484/21/46/465705"
      },
      "material": "CVD graphene",
      "metric": "I_2D/I_G",
      "measure": "height",
      "value": 1.3,
      "range": [
        1.3,
        null
      ],
      "conditions": {
        "laser_nm": 633,
        "synthesis": "CVD",
        "substrate": "SiO2/Si"
      },
      "confidence_level": "strong",
      "notes": "monolayer-dominant films",
      "quote": null
    },
    {
      "id": "hwang2010_fwhm_2d_range",
      "citation": {
        "authors": "Hwang et al.",
        "year": 2010,
        "journal": "Nanotechnology",
        "doi": "10.1088/0957-4484/21/46/465705"
      },
      "material": "CVD graphene",
      "metric": "FWHM_2D",
      "measure": "fwhm_cm-1",
      "value": null,
      "range": [
        35.0,
        45.0
      ],
      "conditions": {
        "laser_nm": 633,
        "synthesis": "CVD",
        "substrate": "SiO2/Si"
      },
      "confidence_level": "strong",
      "notes": "for monolayer-dominant films",
      "quote": null
    },
    {
      "id": "neumann2015_fwhm_2d_hbn",
      "citation": {
        "authors": "Neumann et al.",
        "year": 2015,
        "journal": "Nature Communications",
        "doi": "10.1038/ncomms9429"
      },
      "material": "hBN-encapsulated graphene",
      "metric": "FWHM_2D",
      "measure": "fwhm_cm-1",
      "value": null,
      "range": [
        17.0,
        20.0
      ],
      "conditions": {
        "laser_nm": 532,
        "substrate": "hBN"
      },
      "confidence_level": "strong",
      "notes": "broadening related to nanometre-scale strain",
      "quote": null
    },
    {
      "id": "neumann2015_fwhm_2d_sio2",
      "citation": {
        "authors": "Neumann et al.",
        "year": 2015,
        "journal": "Nature Communications",
        "doi": "10.1038/ncomms9429"
      },
      "material": "graphene on SiO2",
      "metric": "FWHM_2D",
      "measure": "fwhm_cm-1",
      "value": null,
      "range": [
        22.0,
        null
      ],
      "conditions": {
        "laser_nm": 532,
        "substrate": "SiO2"
      },
      "confidence_level": "strong",
      "notes": "larger than hBN-encapsulated",
      "quote": null
    },
    {
      "id": "cancado2006_la_formula",
      "citation": {
        "authors": "Cancado et al.",
        "year": 2006,
        "journal": "Applied Physics Letters",
        "doi": "10.1063/1.2196057"
      },
      "material": "nanographite",
      "metric": "L_a",
      "measure": "length_nm",
      "value": null,
      "range": [
        null,
        null
      ],
      "conditions": {
        "laser_nm": null
      },
      "confidence_level": "strong",
      "notes": "Formula: L_a(nm) = 560/E_L^4 * (I_D/I_G)^-1 = (2.4e-10)*lambda^4*(I_D/I_G)^-1; integrated areas",
      "quote": "L_a(nm) = 560/E_l^4 (I_D/I_G)^-1"
    },
    {
      "id": "cancado2006_c_lambda_2.54ev",
      "citation": {
        "authors": "Cancado et al.",
        "year": 2006,
        "journal": "Applied Physics Letters",
        "doi": "10.1063/1.2196057"
      },
      "material": "nanographite",
      "metric": "C_lambda",
      "measure": "nm",
      "value": 13.5,
      "range": [
        null,
        null
      ],
      "conditions": {
        "laser_nm": 488
      },
      "confidence_level": "strong",
      "notes": "constant at 2.54 eV; integrated area ratio",
      "quote": null
    },
    {
      "id": "kolodziej2021_go_la",
      "citation": {
        "authors": "Kolodziej et al.",
        "year": 2021,
        "journal": "Materials",
        "doi": "10.3390/ma14020263"
      },
      "material": "GO",
      "metric": "L_a",
      "measure": "length_nm",
      "value": 50.63,
      "range": [
        49.4,
        51.86
      ],
      "conditions": {
        "laser_nm": 785,
        "synthesis": "modified Hummers"
      },
      "confidence_level": "strong",
      "notes": "from formula L_a=(2.4e-10)*lambda^4*(I_D/I_G)^-1",
      "quote": null
    },
    {
      "id": "kolodziej2021_rgo_la",
      "citation": {
        "authors": "Kolodziej et al.",
        "year": 2021,
        "journal": "Materials",
        "doi": "10.3390/ma14020263"
      },
      "material": "rGO",
      "metric": "L_a",
      "measure": "length_nm",
      "value": 50.63,
      "range": [
        49.4,
        51.86
      ],
      "conditions": {
        "laser_nm": 785,
        "synthesis": "thermal reduction"
      },
      "confidence_level": "strong",
      "notes": "reduction did not change L_a significantly",
      "quote": null
    },
    {
      "id": "king2016_go_rgo_regimes",
      "citation": {
        "authors": "King et al.",
        "year": 2016,
        "journal": "Scientific Reports",
        "doi": "10.1038/srep19491"
      },
      "material": "GO/rGO/graphene",
      "metric": "D'_inf - G_app",
      "measure": "position_cm-1",
      "value": null,
      "range": [
        null,
        null
      ],
      "conditions": {
        "laser_nm": 514,
        "substrate": "glass"
      },
      "confidence_level": "strong",
      "notes": "GO: <0; rGO: 0-25; graphene: >25",
      "quote": "GO = D_inf' - G_app < 0; rGO = 0 < D_inf' - G_app < 25; graphene = D_inf' - G_app > 25"
    },
    {
      "id": "wu2018_2d_dispersion_slope",
      "citation": {
        "authors": "Wu et al.",
        "year": 2018,
        "journal": "Chemical Society Reviews",
        "doi": "10.1039/c6cs00915h"
      },
      "material": "graphene",
      "metric": "2D_dispersion",
      "measure": "dispersion_cm-1/eV",
      "value": 100.0,
      "range": [
        null,
        null
      ],
      "conditions": {
        "laser_nm": null
      },
      "confidence_level": "strong",
      "notes": "review value",
      "quote": null
    },
    {
      "id": "wu2018_d_dispersion_slope",
      "citation": {
        "authors": "Wu et al.",
        "year": 2018,
        "journal": "Chemical Society Reviews",
        "doi": "10.1039/c6cs00915h"
      },
      "material": "graphene",
      "metric": "D_dispersion",
      "measure": "dispersion_cm-1/eV",
      "value": 50.0,
      "range": [
        null,
        null
      ],
      "conditions": {
        "laser_nm": null
      },
      "confidence_level": "strong",
      "notes": "half of 2D dispersion",
      "quote": null
    },
    {
      "id": "wu2018_ididp_sp3",
      "citation": {
        "authors": "Wu et al.",
        "year": 2018,
        "journal": "Chemical Society Reviews",
        "doi": "10.1039/c6cs00915h"
      },
      "material": "graphene with sp3 defects",
      "metric": "I_D/I_D'",
      "measure": "height",
      "value": 13.0,
      "range": [
        null,
        null
      ],
      "conditions": {
        "laser_nm": null,
        "defect_type": "sp3"
      },
      "confidence_level": "strong",
      "notes": "from Eckmann et al. 2012",
      "quote": null
    },
    {
      "id": "wu2018_ididp_vacancy",
      "citation": {
        "authors": "Wu et al.",
        "year": 2018,
        "journal": "Chemical Society Reviews",
        "doi": "10.1039/c6cs00915h"
      },
      "material": "graphene with vacancies",
      "metric": "I_D/I_D'",
      "measure": "height",
      "value": 7.0,
      "range": [
        null,
        null
      ],
      "conditions": {
        "laser_nm": null,
        "defect_type": "vacancy"
      },
      "confidence_level": "strong",
      "notes": "from Eckmann et al. 2012",
      "quote": null
    },
    {
      "id": "wu2018_ididp_boundary",
      "citation": {
        "authors": "Wu et al.",
        "year": 2018,
        "journal": "Chemical Society Reviews",
        "doi": "10.1039/c6cs00915h"
      },
      "material": "graphite boundaries",
      "metric": "I_D/I_D'",
      "measure": "height",
      "value": 3.5,
      "range": [
        null,
        null
      ],
      "conditions": {
        "laser_nm": null,
        "defect_type": "boundary"
      },
      "confidence_level": "suggestive",
      "notes": "from Eckmann et al. 2012",
      "quote": null
    },
    {
      "id": "wu2018_ef_from_omega_g",
      "citation": {
        "authors": "Wu et al.",
        "year": 2018,
        "journal": "Chemical Society Reviews",
        "doi": "10.1039/c6cs00915h"
      },
      "material": "p-doped graphene",
      "metric": "E_F_formula",
      "measure": "eV",
      "value": null,
      "range": [
        null,
        null
      ],
      "conditions": {
        "laser_nm": 514,
        "doping_type": "hole"
      },
      "confidence_level": "strong",
      "notes": "|E_F| = dOmega(G)/21",
      "quote": null
    },
    {
      "id": "wu2018_pos_c_bulk",
      "citation": {
        "authors": "Wu et al.",
        "year": 2018,
        "journal": "Chemical Society Reviews",
        "doi": "10.1039/c6cs00915h"
      },
      "material": "bulk graphite",
      "metric": "pos_C",
      "measure": "position_cm-1",
      "value": 43.5,
      "range": [
        null,
        null
      ],
      "conditions": {
        "laser_nm": null
      },
      "confidence_level": "strong",
      "notes": "shear mode from Tan et al. 2012",
      "quote": null
    },
    {
      "id": "beams2015_ca_2.41ev",
      "citation": {
        "authors": "Beams et al.",
        "year": 2015,
        "journal": "J Phys Condens Matter",
        "doi": "10.1088/0953-8984/27/8/083002"
      },
      "material": "ion-bombarded graphene",
      "metric": "C_A",
      "measure": "dimensionless",
      "value": 4.2,
      "range": [
        4.1,
        4.3
      ],
      "conditions": {
        "laser_nm": 514,
        "defect_type": "point defects"
      },
      "confidence_level": "strong",
      "notes": "from Lucchese et al. 2010",
      "quote": null
    },
    {
      "id": "beams2015_ld_formula_cancado",
      "citation": {
        "authors": "Beams et al.",
        "year": 2015,
        "journal": "J Phys Condens Matter",
        "doi": "10.1088/0953-8984/27/8/083002"
      },
      "material": "graphene",
      "metric": "L_D",
      "measure": "length_nm",
      "value": null,
      "range": [
        null,
        null
      ],
      "conditions": {
        "laser_nm": null,
        "stage": "Stage 1"
      },
      "confidence_level": "strong",
      "notes": "Formula: L_D^2 = (4.3e3/E_L^4)*(I_D/I_G)^-1",
      "quote": null
    },
    {
      "id": "beams2015_ld_formula_low_defect",
      "citation": {
        "authors": "Beams et al.",
        "year": 2015,
        "journal": "J Phys Condens Matter",
        "doi": "10.1088/0953-8984/27/8/083002"
      },
      "material": "ion-bombarded graphene",
      "metric": "L_D",
      "measure": "length_nm",
      "value": null,
      "range": [
        null,
        null
      ],
      "conditions": {
        "laser_nm": 514,
        "defect_type": "point defects"
      },
      "confidence_level": "strong",
      "notes": "I_D/I_G = 102/L_D^2; from Lucchese et al.",
      "quote": null
    },
    {
      "id": "sparavigna2024_pos_g_go",
      "citation": {
        "authors": "Sparavigna",
        "year": 2024,
        "journal": "Int J Sciences",
        "doi": "10.18483/ijSci.2773"
      },
      "material": "GO",
      "metric": "pos_G",
      "measure": "position_cm-1",
      "value": 1594.0,
      "range": [
        null,
        null
      ],
      "conditions": {
        "laser_nm": null
      },
      "confidence_level": "strong",
      "notes": "from Stankovich et al. 2007",
      "quote": null
    },
    {
      "id": "sparavigna2024_pos_d_go",
      "citation": {
        "authors": "Sparavigna",
        "year": 2024,
        "journal": "Int J Sciences",
        "doi": "10.18483/ijSci.2773"
      },
      "material": "GO",
      "metric": "pos_D",
      "measure": "position_cm-1",
      "value": 1363.0,
      "range": [
        null,
        null
      ],
      "conditions": {
        "laser_nm": null
      },
      "confidence_level": "strong",
      "notes": "from Stankovich et al. 2007",
      "quote": null
    },
    {
      "id": "sparavigna2024_pos_g_rgo",
      "citation": {
        "authors": "Sparavigna",
        "year": 2024,
        "journal": "Int J Sciences",
        "doi": "10.18483/ijSci.2773"
      },
      "material": "rGO",
      "metric": "pos_G",
      "measure": "position_cm-1",
      "value": 1584.0,
      "range": [
        null,
        null
      ],
      "conditions": {
        "laser_nm": null
      },
      "confidence_level": "strong",
      "notes": "from Stankovich et al. 2007",
      "quote": null
    },
    {
      "id": "sparavigna2024_pos_d_rgo",
      "citation": {
        "authors": "Sparavigna",
        "year": 2024,
        "journal": "Int J Sciences",
        "doi": "10.18483/ijSci.2773"
      },
      "material": "rGO",
      "metric": "pos_D",
      "measure": "position_cm-1",
      "value": 1352.0,
      "range": [
        null,
        null
      ],
      "conditions": {
        "laser_nm": null
      },
      "confidence_level": "strong",
      "notes": "from Stankovich et al. 2007",
      "quote": null
    },
    {
      "id": "sparavigna2024_pos_g_graphite",
      "citation": {
        "authors": "Sparavigna",
        "year": 2024,
        "journal": "Int J Sciences",
        "doi": "10.18483/ijSci.2773"
      },
      "material": "graphite",
      "metric": "pos_G",
      "measure": "position_cm-1",
      "value": 1582.0,
      "range": [
        null,
        null
      ],
      "conditions": {
        "laser_nm": null
      },
      "confidence_level": "strong",
      "notes": "review value",
      "quote": null
    },
    {
      "id": "sparavigna2024_pos_2d_graphite",
      "citation": {
        "authors": "Sparavigna",
        "year": 2024,
        "journal": "Int J Sciences",
        "doi": "10.18483/ijSci.2773"
      },
      "material": "graphite",
      "metric": "pos_2D",
      "measure": "position_cm-1",
      "value": 2700.0,
      "range": [
        null,
        null
      ],
      "conditions": {
        "laser_nm": null
      },
      "confidence_level": "strong",
      "notes": "review value",
      "quote": null
    },
    {
      "id": "dierke2022_IDIG_SiO2",
      "citation": {
        "authors": "Dierke et al.",
        "year": 2022,
        "journal": "ACS Applied Nano Materials",
        "doi": "10.1021/acsanm.1c04559"
      },
      "material": "functionalized graphene",
      "metric": "I_D/I_G",
      "measure": "height",
      "value": 0.82,
      "range": [
        0.67,
        0.93
      ],
      "conditions": {
        "laser_nm": 532,
        "substrate": "SiO2/Si",
        "functionalization": "reductive arylation"
      },
      "confidence_level": "suggestive",
      "notes": "linescan across SiO2 stripes; after covalent functionalization",
      "quote": "I_D/I_G(SiO2)=0.82"
    },
    {
      "id": "dierke2022_IDIG_hBN",
      "citation": {
        "authors": "Dierke et al.",
        "year": 2022,
        "journal": "ACS Applied Nano Materials",
        "doi": "10.1021/acsanm.1c04559"
      },
      "material": "functionalized graphene",
      "metric": "I_D/I_G",
      "measure": "height",
      "value": 0.51,
      "range": [
        0.33,
        0.64
      ],
      "conditions": {
        "laser_nm": 532,
        "substrate": "hBN"
      },
      "confidence_level": "suggestive",
      "notes": "linescan across hBN stripes",
      "quote": "I_D/I_G(hBN)=0.51"
    },
    {
      "id": "dierke2022_LD_SiO2",
      "citation": {
        "authors": "Dierke et al.",
        "year": 2022,
        "journal": "ACS Applied Nano Materials",
        "doi": "10.1021/acsanm.1c04559"
      },
      "material": "functionalized graphene",
      "metric": "L_D",
      "measure": "length_nm",
      "value": 12.4,
      "range": [
        null,
        null
      ],
      "conditions": {
        "laser_nm": 532,
        "substrate": "SiO2/Si"
      },
      "confidence_level": "suggestive",
      "notes": "from I_D/I_G via Cancado model",
      "quote": null
    },
    {
      "id": "dierke2022_LD_hBN",
      "citation": {
        "authors": "Dierke et al.",
        "year": 2022,
        "journal": "ACS Applied Nano Materials",
        "doi": "10.1021/acsanm.1c04559"
      },
      "material": "functionalized graphene",
      "metric": "L_D",
      "measure": "length_nm",
      "value": 20.9,
      "range": [
        null,
        null
      ],
      "conditions": {
        "laser_nm": 532,
        "substrate": "hBN"
      },
      "confidence_level": "suggestive",
      "notes": "from I_D/I_G via Cancado model",
      "quote": null
    },
    {
      "id": "ferrari2006_I2D_IG_SLG",
      "citation": {
        "authors": "Ferrari et al.",
        "year": 2006,
        "journal": "Physical Review Letters",
        "doi": "10.1103/PhysRevLett.97.187401"
      },
      "material": "single-layer graphene",
      "metric": "I_2D/I_G",
      "measure": "height",
      "value": 4.0,
      "range": [
        null,
        null
      ],
      "conditions": {
        "laser_nm": 514,
        "synthesis": "micromechanical cleavage",
        "substrate": "Si/SiO2"
      },
      "confidence_level": "suggestive",
      "notes": "single sharp 2D roughly 4x G",
      "quote": null
    },
    {
      "id": "ferrari2006_bilayer_2D_splitting_514",
      "citation": {
        "authors": "Ferrari et al.",
        "year": 2006,
        "journal": "Physical Review Letters",
        "doi": "10.1103/PhysRevLett.97.187401"
      },
      "material": "bilayer graphene (AB-stacked)",
      "metric": "pos_2D_splitting",
      "measure": "position_cm-1",
      "value": null,
      "range": [
        -44,
        25
      ],
      "conditions": {
        "laser_nm": 514,
        "substrate": "Si/SiO2"
      },
      "confidence_level": "strong",
      "notes": "four 2D components: -44,-10,+10,+25",
      "quote": null
    },
    {
      "id": "ferrari2006_bilayer_2D_splitting_633",
      "citation": {
        "authors": "Ferrari et al.",
        "year": 2006,
        "journal": "Physical Review Letters",
        "doi": "10.1103/PhysRevLett.97.187401"
      },
      "material": "bilayer graphene (AB-stacked)",
      "metric": "pos_2D_splitting",
      "measure": "position_cm-1",
      "value": null,
      "range": [
        -55,
        30
      ],
      "conditions": {
        "laser_nm": 633,
        "substrate": "Si/SiO2"
      },
      "confidence_level": "strong",
      "notes": "four 2D components: -55,-10,+10,+30",
      "quote": null
    },
    {
      "id": "ott2024_strain_uniaxial_Gplus",
      "citation": {
        "authors": "Ott et al.",
        "year": 2024,
        "journal": "Reference Module in Materials Science",
        "doi": null
      },
      "material": "single-layer graphene",
      "metric": "G_dispersion",
      "measure": "dispersion_cm-1/eV",
      "value": -10.8,
      "range": [
        null,
        null
      ],
      "conditions": {
        "laser_nm": null,
        "strain_type": "uniaxial",
        "mode": "G+"
      },
      "confidence_level": "strong",
      "notes": "G+ shift with uniaxial strain",
      "quote": null
    },
    {
      "id": "ott2024_strain_uniaxial_Gminus",
      "citation": {
        "authors": "Ott et al.",
        "year": 2024,
        "journal": "Reference Module in Materials Science",
        "doi": null
      },
      "material": "single-layer graphene",
      "metric": "G_dispersion",
      "measure": "dispersion_cm-1/eV",
      "value": -31.7,
      "range": [
        null,
        null
      ],
      "conditions": {
        "laser_nm": null,
        "strain_type": "uniaxial",
        "mode": "G-"
      },
      "confidence_level": "strong",
      "notes": "G- shift with uniaxial strain",
      "quote": null
    },
    {
      "id": "ott2024_strain_uniaxial_2D",
      "citation": {
        "authors": "Ott et al.",
        "year": 2024,
        "journal": "Reference Module in Materials Science",
        "doi": null
      },
      "material": "single-layer graphene",
      "metric": "2D_dispersion",
      "measure": "dispersion_cm-1/eV",
      "value": -64,
      "range": [
        null,
        null
      ],
      "conditions": {
        "laser_nm": null,
        "strain_type": "uniaxial"
      },
      "confidence_level": "strong",
      "notes": "2D shift with uniaxial strain",
      "quote": null
    },
    {
      "id": "ott2024_strain_biaxial_G",
      "citation": {
        "authors": "Ott et al.",
        "year": 2024,
        "journal": "Reference Module in Materials Science",
        "doi": null
      },
      "material": "single-layer graphene",
      "metric": "G_dispersion",
      "measure": "dispersion_cm-1/eV",
      "value": -57,
      "range": [
        null,
        null
      ],
      "conditions": {
        "laser_nm": null,
        "strain_type": "biaxial"
      },
      "confidence_level": "strong",
      "notes": "G shift with biaxial strain",
      "quote": null
    },
    {
      "id": "ott2024_strain_biaxial_2D",
      "citation": {
        "authors": "Ott et al.",
        "year": 2024,
        "journal": "Reference Module in Materials Science",
        "doi": null
      },
      "material": "single-layer graphene",
      "metric": "2D_dispersion",
      "measure": "dispersion_cm-1/eV",
      "value": -140,
      "range": [
        null,
        null
      ],
      "conditions": {
        "laser_nm": null,
        "strain_type": "biaxial"
      },
      "confidence_level": "strong",
      "notes": "2D shift with biaxial strain",
      "quote": null
    },
    {
      "id": "ott2024_tuinstra_koenig_C",
      "citation": {
        "authors": "Ott et al.",
        "year": 2024,
        "journal": "Reference Module in Materials Science",
        "doi": null
      },
      "material": "nanocrystalline graphene (stage 1)",
      "metric": "L_a",
      "measure": "length_nm",
      "value": null,
      "range": [
        null,
        null
      ],
      "conditions": {
        "laser_nm": 514
      },
      "confidence_level": "strong",
      "notes": "TK: I(D)/I(G) = C(lambda)/L_a, C(514)=4.4 nm; stage 1",
      "quote": null
    },
    {
      "id": "ott2024_cancado_LD",
      "citation": {
        "authors": "Ott et al.",
        "year": 2024,
        "journal": "Reference Module in Materials Science",
        "doi": null
      },
      "material": "defected graphene (stage 1)",
      "metric": "L_D",
      "measure": "length_nm",
      "value": null,
      "range": [
        null,
        null
      ],
      "conditions": {
        "laser_nm": null,
        "doping": "undoped"
      },
      "confidence_level": "strong",
      "notes": "L_D^2 = (4.3e3)/(E_L^4)*(I_D/I_G)^-1; undoped SLG stage 1",
      "quote": null
    },
    {
      "id": "ott2024_cancado_nD",
      "citation": {
        "authors": "Ott et al.",
        "year": 2024,
        "journal": "Reference Module in Materials Science",
        "doi": null
      },
      "material": "defected graphene (stage 1)",
      "metric": "n_D",
      "measure": "density_cm-2",
      "value": null,
      "range": [
        null,
        null
      ],
      "conditions": {
        "laser_nm": null,
        "doping": "undoped"
      },
      "confidence_level": "strong",
      "notes": "n_D = (7.3e9)*E_L^4*(I_D/I_G); undoped SLG stage 1",
      "quote": null
    },
    {
      "id": "ott2024_cancado_doped_LD",
      "citation": {
        "authors": "Ott et al.",
        "year": 2024,
        "journal": "Reference Module in Materials Science",
        "doi": null
      },
      "material": "defected and doped graphene",
      "metric": "L_D",
      "measure": "length_nm",
      "value": null,
      "range": [
        null,
        null
      ],
      "conditions": {
        "laser_nm": null,
        "doping": "E_F"
      },
      "confidence_level": "strong",
      "notes": "L_D^2 = (1.2e3)/(E_L^4)*(I_D/I_G)^-1*E_F^-0.54; E_F<E_L/2",
      "quote": null
    },
    {
      "id": "ott2024_cancado_doped_nD",
      "citation": {
        "authors": "Ott et al.",
        "year": 2024,
        "journal": "Reference Module in Materials Science",
        "doi": null
      },
      "material": "defected and doped graphene",
      "metric": "n_D",
      "measure": "density_cm-2",
      "value": null,
      "range": [
        null,
        null
      ],
      "conditions": {
        "laser_nm": null,
        "doping": "E_F"
      },
      "confidence_level": "strong",
      "notes": "n_D = (2.7e10)*E_L^4*(I_D/I_G)*E_F^0.54; E_F<E_L/2",
      "quote": null
    },
    {
      "id": "kim2012_IDIG_7",
      "citation": {
        "authors": "Kim et al.",
        "year": 2012,
        "journal": "ACS Nano",
        "doi": "10.1021/nn301728j"
      },
      "material": "B-doped graphene",
      "metric": "I_D/I_G",
      "measure": "height",
      "value": 7.0,
      "range": [
        null,
        null
      ],
      "conditions": {
        "laser_nm": 633,
        "dopant_concentration": "0.22 at%",
        "substrate": "SiO2/Si"
      },
      "confidence_level": "suggestive",
      "notes": "single-concentration; D 7x G",
      "quote": "intensity of the D-band was 7 times greater than that of the G-band"
    },
    {
      "id": "kim2012_LD_4.76",
      "citation": {
        "authors": "Kim et al.",
        "year": 2012,
        "journal": "ACS Nano",
        "doi": "10.1021/nn301728j"
      },
      "material": "B-doped graphene",
      "metric": "L_D",
      "measure": "length_nm",
      "value": 4.76,
      "range": [
        null,
        null
      ],
      "conditions": {
        "laser_nm": 633,
        "dopant_concentration": "0.22 at%"
      },
      "confidence_level": "suggestive",
      "notes": "avg boron-boron distance from I_D/I_G",
      "quote": null
    },
    {
      "id": "kim2012_D_dispersion",
      "citation": {
        "authors": "Kim et al.",
        "year": 2012,
        "journal": "ACS Nano",
        "doi": "10.1021/nn301728j"
      },
      "material": "B-doped graphene",
      "metric": "D_dispersion",
      "measure": "dispersion_cm-1/eV",
      "value": 37.4,
      "range": [
        null,
        null
      ],
      "conditions": {
        "laser_nm": "457-633 multiple",
        "dopant_concentration": "0.22 at%"
      },
      "confidence_level": "suggestive",
      "notes": "D-band laser energy dependence",
      "quote": null
    },
    {
      "id": "ramirez2013_IDIG_asreceived",
      "citation": {
        "authors": "Ramirez et al.",
        "year": 2013,
        "journal": "J European Ceramic Society",
        "doi": null
      },
      "material": "graphene nanoplatelets (GNPs)",
      "metric": "A_D/A_G",
      "measure": "area",
      "value": 0.15,
      "range": [
        null,
        null
      ],
      "conditions": {
        "laser_nm": 532,
        "synthesis": "commercial"
      },
      "confidence_level": "suggestive",
      "notes": "as-received GNPs",
      "quote": null
    },
    {
      "id": "ramirez2013_IDIG_sonicated",
      "citation": {
        "authors": "Ramirez et al.",
        "year": 2013,
        "journal": "J European Ceramic Society",
        "doi": null
      },
      "material": "graphene nanoplatelets (GNPs) after sonication",
      "metric": "A_D/A_G",
      "measure": "area",
      "value": 0.11,
      "range": [
        null,
        null
      ],
      "conditions": {
        "laser_nm": 532,
        "synthesis": "sonicated 2h IPA"
      },
      "confidence_level": "suggestive",
      "notes": "after sonication",
      "quote": null
    },
    {
      "id": "zinin2009_gC3N4_UV_691",
      "citation": {
        "authors": "Zinin et al.",
        "year": 2009,
        "journal": "Chemical Physics Letters",
        "doi": "10.1016/j.cplett.2009.02.068"
      },
      "material": "graphitic C3N4 (g-C3N4)",
      "metric": "pos_other",
      "measure": "position_cm-1",
      "value": 691,
      "range": [
        null,
        null
      ],
      "conditions": {
        "laser_nm": 244,
        "synthesis": "benzene-thermal"
      },
      "confidence_level": "suggestive",
      "notes": "s-triazine ring breathing; FWHM=28",
      "quote": "sharp peak at 691(28) cm-1"
    },
    {
      "id": "zinin2009_gC3N4_UV_988",
      "citation": {
        "authors": "Zinin et al.",
        "year": 2009,
        "journal": "Chemical Physics Letters",
        "doi": "10.1016/j.cplett.2009.02.068"
      },
      "material": "graphitic C3N4 (g-C3N4)",
      "metric": "pos_other",
      "measure": "position_cm-1",
      "value": 988,
      "range": [
        null,
        null
      ],
      "conditions": {
        "laser_nm": 244,
        "synthesis": "benzene-thermal"
      },
      "confidence_level": "suggestive",
      "notes": "s-triazine ring breathing; FWHM=37",
      "quote": "988(37) cm-1"
    },
    {
      "id": "zinin2009_gC3N4_NIR_1596",
      "citation": {
        "authors": "Zinin et al.",
        "year": 2009,
        "journal": "Chemical Physics Letters",
        "doi": "10.1016/j.cplett.2009.02.068"
      },
      "material": "graphitic C3N4 (g-C3N4)",
      "metric": "pos_other",
      "measure": "position_cm-1",
      "value": 1596,
      "range": [
        null,
        null
      ],
      "conditions": {
        "laser_nm": 785,
        "synthesis": "benzene-thermal"
      },
      "confidence_level": "suggestive",
      "notes": "C=N stretching",
      "quote": null
    }
  ]
}
